Repository: wilsonlabucsb/hp-lfz-site

# Welcome to the High-Pressure Laser Floating Zone Lab Documentation!

The documentation can be found here: [High-Pressure Laser Floating Zone Lab Documentation](https://stevenjgomez.github.io/hp-lfz-site/).

File: site/search/search_index.json (part 1 of 5)
{"config":{"indexing":"full","lang":["en"],"min_search_length":3,"prebuild_index":false,"separator":"[\\s\\-]+"},"docs":[{"location":"","text":"Welcome to the High-Pressure Laser Floating Zone Lab Documentation! Brief overview The high-pressure laser floating zone furnaces enable bulk single crystal growth of a wide variety of volatile and metastable phases, at pressures up to 1,000 bar using N \\(_2\\) , Ar, and O \\(_2\\) gas environments. For more details about the furnace capabilities, see the publications for the furnace designs, first-generation and second-generation . About this website This website provides information relevant to user orientation, serves as a quick reference guide for returning users, and serves as a knowledgebase for maintenance information and known issues.","title":"Home"},{"location":"#welcome-to-the-high-pressure-laser-floating-zone-lab-documentation","text":"","title":"Welcome to the High-Pressure Laser Floating Zone Lab Documentation!"},{"location":"#brief-overview","text":"The high-pressure laser floating zone furnaces enable bulk single crystal growth of a wide variety of volatile and metastable phases, at pressures up to 1,000 bar using N \\(_2\\) , Ar, and O \\(_2\\) gas environments. For more details about the furnace capabilities, see the publications for the furnace designs, first-generation and second-generation .","title":"Brief overview"},{"location":"#about-this-website","text":"This website provides information relevant to user orientation, serves as a quick reference guide for returning users, and serves as a knowledgebase for maintenance information and known issues.","title":"About this website"},{"location":"_changes_to_site/","text":"Add glossary: - Computers - Add picture of computer 1 / computer 2 / translator touchscreen so people know which one is which - \"all software pinned to taskbar\" - Growth logs on computer 1 - Increment log # by one - Example file name for log - Delete everything in log except headings / grey stuff - update C2 screen cap - Translators - Translator control -> info / appendix - define \"translation limits\" - Show upper/lower regions of touchscreen - Translator buttons \"on/off\" by tapping for automatic mode and rotation - RPM issues near 15 rpm, but can go up to at least 45 rpm - Counterweights / handbrake - Pyrometer - Pyro is on window 4 of chamber - Indent 1-2 color modes for pyro section - Remove 1/2 color modes from setup, people don't need to know - Pyro error hit play - Camera - Within pylon viewer -> window -> devices... - Devices window location - Double click AC1300 (camera) - Continuous shot logo - Exposure time absolute - Laser Optics - Laser Controller - \"Only enable emission when you are ready to grow\" - Low Pressure Gas Manifold - Compressor - High Pressure Gas Manifold - Chiller - Mass Flow Controller - FlowDDE logo - LOGIN for bronkhorst - Set to zero to begin mfc - which lines are which in MFC - Thermocouples - Image of box - Software - Where to place them on the chamber - DP1001 logo - expand the window to see all buttons like \"connect\" - Webcam - Pressure camera image - Pressure Seals - friction heading - moS2 add - Ring \"destec\" / no touch the edge Sparingly -> rarely Sample top image label Feed/seed Where to log feed length Picture of feed rod holder Where to find set screws Feed tightening backwards Seal rings / shroud -> info Sealing surface (see image, add image) Label cup / collar image No screw in the collar on the cup ANOTHER collar with set screw where is shroud in the lab? Where is gas outlet on the furnace? Where are the growth windows? Get window and place (image) Image of loading the top shroud","title":" changes to site"},{"location":"about/","text":"Furnace Design Chamber The main structural component of the high-pressure laser floating zone setup, designed by Michael Aling, is the inconel pressure chamber. It is made of nickel alloy 718 and was machined in the UCSB Physics Machine Shop by Andy Segale. Inconel 718 is an extremely strong and corrosion resistant alloy employed in the aerospace industry to design jet engine components which have to sustain the most demanding environments, including extremely high temperatures, pressures and oxidizing environments. It can be machined in its softened state and then precipitation hardened. After machining was completed at UCSB, the chamber was precipitation hardened by Solar Atmospheres of California (www.solaratm.com) who have the required equipment as well as extensive knowledge on heat treatment of specialized metal alloys. The chamber is equipped with seven \u00be\" NPT ports. These are for the windows which allow for the laser beam to penetrate into the chamber, and can be used to image the molten sample using semi-transparent mirrors which reflect out-of-plane lasers into the chamber. Threaded into these window ports are custom sight glasses which fetaure a replaceable, anti-reflection coated window which is held in place by an O-ring and a retaining ring of CuBe alloy UNSC17200, chosen for its corrosion resistance. The sight glass housings are made from Inconel 718. Pressure sealing The chamber can be attached to the drives via adapting pieces, also designed by Michael Aling and machined out of the Inconel 718 alloy. The reason for these adapting pieces is the following. The drives are sealed to the processing chamber via a coned high pressure metal-to-metal seal. This is machined directly into the end of the drive ends and cannot easily be replaced. Since a seal will have to be broken each time the sample is mounted / unmounted, a replaceable seal is paramount. We therefore designed an adapting piece which is permanently sealed to the drives via the coned seals. The adaptors in turn are sealed to the chamber via replaceable metal gasket seals, detailed in Sealing the Chamber . Water cooling The chamber is water-cooled \u2013 this is essential since otherwise it would get extremely hot which would severely compromise its structural integrity and resistance to oxidation, and high temperatures have been shown to melt the O-rings in the window housings and cause damage to the sapphire windows. It is therefore also equipped with several thermocouple ports in order to monitor the chamber temperature during growth runs. Structural Frame The chamber is directly attached to the linear guide shafts via a set of brackets. These were custom machined by the engineering machine shop according to designs by Michael Aling. An important note is regarding the general build of the setup. All components are attached directly or indirectly to the linear guide shafts which run the length of the instrument. The main attachment point is the chamber itself. Via its brackets it is attached to the guide shafts using face-mounted shaft collars ( McMaster ) which are tightened to the guide shafts. All other parts are now attached to the chamber itself. The reason for this design decision was to help with alignment - by having all other parts floating they have the required tolerance to self-align with the chamber.","title":"Furnace Design"},{"location":"about/#furnace-design","text":"","title":"Furnace Design"},{"location":"about/#chamber","text":"The main structural component of the high-pressure laser floating zone setup, designed by Michael Aling, is the inconel pressure chamber. It is made of nickel alloy 718 and was machined in the UCSB Physics Machine Shop by Andy Segale. Inconel 718 is an extremely strong and corrosion resistant alloy employed in the aerospace industry to design jet engine components which have to sustain the most demanding environments, including extremely high temperatures, pressures and oxidizing environments. It can be machined in its softened state and then precipitation hardened. After machining was completed at UCSB, the chamber was precipitation hardened by Solar Atmospheres of California (www.solaratm.com) who have the required equipment as well as extensive knowledge on heat treatment of specialized metal alloys. The chamber is equipped with seven \u00be\" NPT ports. These are for the windows which allow for the laser beam to penetrate into the chamber, and can be used to image the molten sample using semi-transparent mirrors which reflect out-of-plane lasers into the chamber. Threaded into these window ports are custom sight glasses which fetaure a replaceable, anti-reflection coated window which is held in place by an O-ring and a retaining ring of CuBe alloy UNSC17200, chosen for its corrosion resistance. The sight glass housings are made from Inconel 718.","title":"Chamber"},{"location":"about/#pressure-sealing","text":"The chamber can be attached to the drives via adapting pieces, also designed by Michael Aling and machined out of the Inconel 718 alloy. The reason for these adapting pieces is the following. The drives are sealed to the processing chamber via a coned high pressure metal-to-metal seal. This is machined directly into the end of the drive ends and cannot easily be replaced. Since a seal will have to be broken each time the sample is mounted / unmounted, a replaceable seal is paramount. We therefore designed an adapting piece which is permanently sealed to the drives via the coned seals. The adaptors in turn are sealed to the chamber via replaceable metal gasket seals, detailed in Sealing the Chamber .","title":"Pressure sealing"},{"location":"about/#water-cooling","text":"The chamber is water-cooled \u2013 this is essential since otherwise it would get extremely hot which would severely compromise its structural integrity and resistance to oxidation, and high temperatures have been shown to melt the O-rings in the window housings and cause damage to the sapphire windows. It is therefore also equipped with several thermocouple ports in order to monitor the chamber temperature during growth runs.","title":"Water cooling"},{"location":"about/#structural-frame","text":"The chamber is directly attached to the linear guide shafts via a set of brackets. These were custom machined by the engineering machine shop according to designs by Michael Aling. An important note is regarding the general build of the setup. All components are attached directly or indirectly to the linear guide shafts which run the length of the instrument. The main attachment point is the chamber itself. Via its brackets it is attached to the guide shafts using face-mounted shaft collars ( McMaster ) which are tightened to the guide shafts. All other parts are now attached to the chamber itself. The reason for this design decision was to help with alignment - by having all other parts floating they have the required tolerance to self-align with the chamber.","title":"Structural Frame"},{"location":"access/","text":"Lab access and onboarding Steven Gomez Alvarado is the lab manager of the Laser Forge, contact via email to arrange a walkthrough. The requisites for lab access are as follows: Complete Laser Safety Training on UC Learning Center, email certificate to lab manager Schedule and complete lab walkthrough with lab manager Read and sign relevant SOPs (located in red binder in the lab) Apply for door access via the CNSI Building Operations Access Control Application (must be connected to UCSB Network or VPN)","title":"Lab Access"},{"location":"access/#lab-access-and-onboarding","text":"Steven Gomez Alvarado is the lab manager of the Laser Forge, contact via email to arrange a walkthrough. The requisites for lab access are as follows: Complete Laser Safety Training on UC Learning Center, email certificate to lab manager Schedule and complete lab walkthrough with lab manager Read and sign relevant SOPs (located in red binder in the lab) Apply for door access via the CNSI Building Operations Access Control Application (must be connected to UCSB Network or VPN)","title":"Lab access and onboarding"},{"location":"gascontrol/","text":"Pressurizing the chamber Prepare low pressure manifold Gas bottles Swagelok valves Mass flow controller Getter Prepare inlet and outlet valves Ball valves Needle valves Safety considerations Pressurize to bottle pressure (~1000 psi) Use compressor to achieve higher pressures (~15,000 psi) Turning on the compressor Controlling the compressor stroke rate Changing the pressure limit of the compressor High pressure gas flow system","title":"Pressurizing the Chamber"},{"location":"gascontrol/#pressurizing-the-chamber","text":"Prepare low pressure manifold Gas bottles Swagelok valves Mass flow controller Getter Prepare inlet and outlet valves Ball valves Needle valves Safety considerations Pressurize to bottle pressure (~1000 psi) Use compressor to achieve higher pressures (~15,000 psi) Turning on the compressor Controlling the compressor stroke rate Changing the pressure limit of the compressor High pressure gas flow system","title":"Pressurizing the chamber"},{"location":"issuesandfixes/","text":"Issues and Fixes This page is intended to serve as a FAQ of sorts, so that users can find answers if they are experiencing a known issue. Issue: Shaft vibrates when rotating. Solution: Lubricate the length of the translator shaft with MoS \\(_2\\) - grab a small vial and pour in a small amount of MoS \\(_2\\) powder. Add some IPA or EtOH to create a suspension and sonicate to mix. Issue: Shaft is fully retracted into the translator housing. Solution: You will need to take off the rear flange from the opposite end of the translator. This involves undoing the large four bolts that hold the cone and thread seal and lock the dead flange in place. Be very careful to do the untightening evenly, as to keep the force on the cone-shaped sealing surface relatively balanced. As the flange begins to loosen, pull it away from the cone-shaped sealing surface as any scratches to this surface will cause a very expensive leak. You can use a long thin object (like a wooden dowel) to push the shaft back up and out into its normal position. If you have trouble getting the shaft to line up with the bearing holder (which should have a tight tolerance), you can use another thin, long object from the other end of the translator to try to nudge the shaft into the center of the bearing so it can pass through. Issue: Shaft has disconnected from magnet pack Solution: Send it back to SciDre for repair. Issue: Shaft does not translate smoothly but gets stuck as it moves. Solution: Similar to the issue of vibration during shaft rotation - need to lubricate the shaft with MoS \\(_2\\) . Issue: Chamber repeatedly leaks at the seal rings. Solution: If this issue persists even after replacing with fresh sesal rings, check the alignment of the Inconel adapters with the chamber. You can do this using a straightedge up against the sides of the adapter/chamber where the sealing surfaces meet, or by attempting to slide a piece of weigh paper in the gap between the adapter and chamber in an attempt to feel if the gap is bigger on one side more than another. Either the adapter is not mounted straight onto the translator, or the entire translator+adapter assembly is not mounted coaxial with the chamber. Remounting of these parts may be necessary. Issue: The lasers are not communicating, they sometimes disconnect, or the LabVIEW software is stuck at the \"read values\" step. Solution: Try restarting the LabVIEW software. See instructions on how to do this in the \"Using the Lasers\" SOP. Issue: I tried to do automatic translation and the shaft moved as if I touched the fast gear button, even though the speed I had set for the automatic mode was slow. Solution: This is a known bug in the translator software. This occurs if you use the \"2-finger touch trick\" to hold down the fast gear button (without having to hold your finger there the whole time), and if your next action is to enable automatic translation. The key is to do an intermediate step before enabling automatic translation. For example, after using the \"2-finger touch trick\", you should arbitrarily press any +/- key to change the automatic translation speed (you can, for example add 0.1 mm/hr and then subtract 0.1 mm/hr). Now, because there was some intermediate action, you should have no problem enabling the automatic mode. In any case, it is safest to turn on automatic translation in a \"harmless\" direction. For example, begin translating the seed downwards or the feed upwards, so that you don't accidentally crash the feed and seed into each other if you run into this bug. The worst that could happen is that this bug appears and they move unexpectedly fast, but in a safe direction. Issue: The logfile prompt on the LabVIEW software is not appearing / the lasers are not responding or connecting to PC2. Solution: If none of the lasers are successfully communicating with PC2, try restarting the Netgear box by unplugging its power supply and then reconnecting. If that doesn't work, try verifying that each individual laser is working correctly by directly connecting an ethernet cable between the computer and ONE laser and try pinging that laser's IP address from the command prompt using \"ping 192.168.3.23X\" where X is the laser number. See information on the \"Local network configuration\" page.","title":"Issues and Fixes"},{"location":"issuesandfixes/#issues-and-fixes","text":"This page is intended to serve as a FAQ of sorts, so that users can find answers if they are experiencing a known issue. Issue: Shaft vibrates when rotating. Solution: Lubricate the length of the translator shaft with MoS \\(_2\\) - grab a small vial and pour in a small amount of MoS \\(_2\\) powder. Add some IPA or EtOH to create a suspension and sonicate to mix. Issue: Shaft is fully retracted into the translator housing. Solution: You will need to take off the rear flange from the opposite end of the translator. This involves undoing the large four bolts that hold the cone and thread seal and lock the dead flange in place. Be very careful to do the untightening evenly, as to keep the force on the cone-shaped sealing surface relatively balanced. As the flange begins to loosen, pull it away from the cone-shaped sealing surface as any scratches to this surface will cause a very expensive leak. You can use a long thin object (like a wooden dowel) to push the shaft back up and out into its normal position. If you have trouble getting the shaft to line up with the bearing holder (which should have a tight tolerance), you can use another thin, long object from the other end of the translator to try to nudge the shaft into the center of the bearing so it can pass through. Issue: Shaft has disconnected from magnet pack Solution: Send it back to SciDre for repair. Issue: Shaft does not translate smoothly but gets stuck as it moves. Solution: Similar to the issue of vibration during shaft rotation - need to lubricate the shaft with MoS \\(_2\\) . Issue: Chamber repeatedly leaks at the seal rings. Solution: If this issue persists even after replacing with fresh sesal rings, check the alignment of the Inconel adapters with the chamber. You can do this using a straightedge up against the sides of the adapter/chamber where the sealing surfaces meet, or by attempting to slide a piece of weigh paper in the gap between the adapter and chamber in an attempt to feel if the gap is bigger on one side more than another. Either the adapter is not mounted straight onto the translator, or the entire translator+adapter assembly is not mounted coaxial with the chamber. Remounting of these parts may be necessary. Issue: The lasers are not communicating, they sometimes disconnect, or the LabVIEW software is stuck at the \"read values\" step. Solution: Try restarting the LabVIEW software. See instructions on how to do this in the \"Using the Lasers\" SOP. Issue: I tried to do automatic translation and the shaft moved as if I touched the fast gear button, even though the speed I had set for the automatic mode was slow. Solution: This is a known bug in the translator software. This occurs if you use the \"2-finger touch trick\" to hold down the fast gear button (without having to hold your finger there the whole time), and if your next action is to enable automatic translation. The key is to do an intermediate step before enabling automatic translation. For example, after using the \"2-finger touch trick\", you should arbitrarily press any +/- key to change the automatic translation speed (you can, for example add 0.1 mm/hr and then subtract 0.1 mm/hr). Now, because there was some intermediate action, you should have no problem enabling the automatic mode. In any case, it is safest to turn on automatic translation in a \"harmless\" direction. For example, begin translating the seed downwards or the feed upwards, so that you don't accidentally crash the feed and seed into each other if you run into this bug. The worst that could happen is that this bug appears and they move unexpectedly fast, but in a safe direction. Issue: The logfile prompt on the LabVIEW software is not appearing / the lasers are not responding or connecting to PC2. Solution: If none of the lasers are successfully communicating with PC2, try restarting the Netgear box by unplugging its power supply and then reconnecting. If that doesn't work, try verifying that each individual laser is working correctly by directly connecting an ethernet cable between the computer and ONE laser and try pinging that laser's IP address from the command prompt using \"ping 192.168.3.23X\" where X is the laser number. See information on the \"Local network configuration\" page.","title":"Issues and Fixes"},{"location":"maintenance/","text":"Maintenance These operations are more advanced than is typical for the average user, and generally should be performed with caution. Laser Optics Focusing the beam Aligning the beam Translators Aligning the adapter pieces Aligning the sealing surface Issues with translation speed Chamber Installing new windows Melting of O-rings Preparing a new chamber Deep cleaning the chamber Leak checking the chamber Chiller Antibioloical treatment Replacing the cooling water Cooling lines Repairing the cooling lines Gas manifold Replacing the gas bottle Swagelok tubing (low-pressure) Maxpro tubing (high-pressure) Leak checking Compressor Repairing the pressure seals Structural frame Positioning / aligning the chamber Counter weights and pulleys Updating this website Mkdocs GitHub Hardware Communications Connecting the Laser Units to the Laser Controller Computer Cable diagram LAN / IP Configuration Connecting the thermocouple reader Connecting the pyrometer Connecting the camera Connecting to the MFC","title":"Maintenance"},{"location":"maintenance/#maintenance","text":"These operations are more advanced than is typical for the average user, and generally should be performed with caution.","title":"Maintenance"},{"location":"maintenance/#laser-optics","text":"","title":"Laser Optics"},{"location":"maintenance/#focusing-the-beam","text":"","title":"Focusing the beam"},{"location":"maintenance/#aligning-the-beam","text":"","title":"Aligning the beam"},{"location":"maintenance/#translators","text":"","title":"Translators"},{"location":"maintenance/#aligning-the-adapter-pieces","text":"","title":"Aligning the adapter pieces"},{"location":"maintenance/#aligning-the-sealing-surface","text":"","title":"Aligning the sealing surface"},{"location":"maintenance/#issues-with-translation-speed","text":"","title":"Issues with translation speed"},{"location":"maintenance/#chamber","text":"","title":"Chamber"},{"location":"maintenance/#installing-new-windows","text":"","title":"Installing new windows"},{"location":"maintenance/#melting-of-o-rings","text":"","title":"Melting of O-rings"},{"location":"maintenance/#preparing-a-new-chamber","text":"","title":"Preparing a new chamber"},{"location":"maintenance/#deep-cleaning-the-chamber","text":"","title":"Deep cleaning the chamber"},{"location":"maintenance/#leak-checking-the-chamber","text":"","title":"Leak checking the chamber"},{"location":"maintenance/#chiller","text":"","title":"Chiller"},{"location":"maintenance/#antibioloical-treatment","text":"","title":"Antibioloical treatment"},{"location":"maintenance/#replacing-the-cooling-water","text":"","title":"Replacing the cooling water"},{"location":"maintenance/#cooling-lines","text":"","title":"Cooling lines"},{"location":"maintenance/#repairing-the-cooling-lines","text":"","title":"Repairing the cooling lines"},{"location":"maintenance/#gas-manifold","text":"","title":"Gas manifold"},{"location":"maintenance/#replacing-the-gas-bottle","text":"","title":"Replacing the gas bottle"},{"location":"maintenance/#swagelok-tubing-low-pressure","text":"","title":"Swagelok tubing (low-pressure)"},{"location":"maintenance/#maxpro-tubing-high-pressure","text":"","title":"Maxpro tubing (high-pressure)"},{"location":"maintenance/#leak-checking","text":"","title":"Leak checking"},{"location":"maintenance/#compressor","text":"","title":"Compressor"},{"location":"maintenance/#repairing-the-pressure-seals","text":"","title":"Repairing the pressure seals"},{"location":"maintenance/#structural-frame","text":"","title":"Structural frame"},{"location":"maintenance/#positioning-aligning-the-chamber","text":"","title":"Positioning / aligning the chamber"},{"location":"maintenance/#counter-weights-and-pulleys","text":"","title":"Counter weights and pulleys"},{"location":"maintenance/#updating-this-website","text":"","title":"Updating this website"},{"location":"maintenance/#mkdocs","text":"","title":"Mkdocs"},{"location":"maintenance/#github","text":"","title":"GitHub"},{"location":"maintenance/#hardware-communications","text":"","title":"Hardware Communications"},{"location":"maintenance/#connecting-the-laser-units-to-the-laser-controller-computer","text":"","title":"Connecting the Laser Units to the Laser Controller Computer"},{"location":"maintenance/#cable-diagram","text":"","title":"Cable diagram"},{"location":"maintenance/#lan-ip-configuration","text":"","title":"LAN / IP Configuration"},{"location":"maintenance/#connecting-the-thermocouple-reader","text":"","title":"Connecting the thermocouple reader"},{"location":"maintenance/#connecting-the-pyrometer","text":"","title":"Connecting the pyrometer"},{"location":"maintenance/#connecting-the-camera","text":"","title":"Connecting the camera"},{"location":"maintenance/#connecting-to-the-mfc","text":"","title":"Connecting to the MFC"},{"location":"postgrowth/","text":"What To Do After the Growth","title":"What To Do After the Growth"},{"location":"postgrowth/#what-to-do-after-the-growth","text":"","title":"What To Do After the Growth"},{"location":"poweron/","text":"Setting up the laser furnace (LOKII) Computers LOKII is controlled by two PCs. Computer 1 is mainly used for imaging, and Computer 2 is mainly used for controlling the lasers. These computers should usually be left on, and require occasional restarts. Both are remotely accessible via Google Remote Desktop on the wilsonlabucsb Google account. Lasers The seven laser units live in the server rack next to the furnace. In their \"off\" state, the key on the front of each unit is vertical. Turn each unit on by turning each of the seven keys clockwise. Lasers are numbered 1-7, with numbers that correspond to each of the windows on the furnace chamber. Laser Controller Software Each laser unit has a touchscreen that allows for full control of the laser, though we rarely use this feature and mainly control the lasers from Computer 2 using a custom Laser Controller Software built in LabVIEW. Start the software by clicking the LOKII logo (green heptagon), labled \"LOKII Laser Controller Project\". Note The software should prompt for the creation of a logfile. Otherwise, the program is not communicating correctly with the lasers and must be restarted. When doing preparation steps, feel free to save a \"dummy\" logfile, usually called \"test.txt\". Translators The translator control unit is located on the server rack, above the seven laser units. The translators are then controlled using a touchscreen monitor located to the right of Computer 2. Turn the translator unit on by flipping the red switch on the top right of the translator unit. The touchscreen monitor on the computer desk should begin turning on - if not, ensure that the monitor itself is powered on. Pyrometer The pyrometer is a remote-sensing thermometer that measures the temperature of the molten zone on the basis of its thermal radiation spectrum. The pyrometer is controlled via software on Computer 1 called \"DataTemp MultiDrop\". The pyrometer is located on Window 4 . Open DataTemp MultiDrop software. Open an \"Application Configuration\", which loads the correct ethernet configuration as well as the previously used arrangement of data readout windows and data graphs used on the desktop. The temperature reading can be performed using 1-color or 2-color modes: Monochrome models (1-color) for standard temperature measurement applications The 1-color mode is best for measuring the temperature of targets in areas where no sighting obstructions, either solid or gaseous, exist. Such 1-color mode is also best where the target completely fills the measurement spot. Ratio models (2-color) for specific temperature measurement applications Ratio pyrometers determine the object temperature by the ratio of two separate and overlapping infrared bands. The 2-color mode is best for measuring the temperature of targets that are partially obscured, either intermittently or permanently by other objects, openings, screens, or viewing windows that reduce energy, and by dirt, smoke, or steam in the atmosphere. The 2-color mode can also be used on targets that do not completely fill the measurement spot, provided the background is much cooler than the target. Ratio pyrometers can measure and determine the object temperature in either one of both modes (1-color / 2-color), in which always 2 infrared detectors are active. See the manual from Fluke Process Instruments for more details. Camera The camera is controlled by software on Computer 1 called \"Pylon Viewer\". Open \"Pylon Viewer\" Open Window > Devices > Baseler acA1300. Click the \"Continuous Shot\" button to enable video feed. Note The camera image is significantly darker than the pyrometer image when the furnace is not actively running. Open Window > Features - All > Acquisition Controls > Exposure Time. Use large values (100,000 ms) for setup and lower values (1,000 - 10,000 ms) during growth. Note The frame rate will suffer greatly at high exposure times. It is recommended to use no higher than 100,000 ms, else the image will be \"choppy\". If the frame rate drops to 0 frames per second (fps), simply press \"Stop\" and \"Continuous Shot\" to restart video acquisition. Mass Flow Controller The mass flow controller is controlled by two different programs on Computer 2 , called FlowDDE and FlowPlot . Open FlowDDE and click Communication > Open communication. Open FlowPlot and click \"Start\". Use the \"Select setpoint (%)\" menu to set a flowrate. 100% corresponds to 10 standard liters per minute (SLM) of Ar flow. For other gases, there is a conversion factor calculator available on the Bronkhorst website . Thermocouples The thermocouples are read using a thermocouple reader box which is connected to Computer 2 via USB connection. Open DP1001AM and click Setting > Port and set to COM6 (subject to change). Click \"Connect\" and all three thermocouples should provide a reading. Each reading corresponds to a region of the chamber as follows: Channel 1: Window 6 Channel 2: Window 3 Channel 3: Window 1 These ports are all at different distances from the central chamber bore as specified in the chamber drawings . Pressure Gauge Viewer The pressure gauge at the outlet is monitored by a Logitech Webcam connected to Computer 2 . Open Logitech Software to view the camera. Physically adjust the webcam to capture at least the range 0 psi to 10,000 psi. Growth Logs Open the Growth Logs folder on Google Drive. Copy an existing log and maintain the naming scheme to keep files organized. See existing logs for examples - keep a good record of growth details. Images can also be included. Screen Recorder Both computers are equipped with OBS Studio , a free screen recording software. Open OBS Studio, and ensure that it is focused on the monitor you wish to record. Press \"Start Recording\". Typical Desktop Arrangement Computer 1 Left Desktop Computer 1 Right Desktop Computer 2 Desktop","title":"Equipment Setup"},{"location":"poweron/#setting-up-the-laser-furnace-lokii","text":"","title":"Setting up the laser furnace (LOKII)"},{"location":"poweron/#computers","text":"LOKII is controlled by two PCs. Computer 1 is mainly used for imaging, and Computer 2 is mainly used for controlling the lasers. These computers should usually be left on, and require occasional restarts. Both are remotely accessible via Google Remote Desktop on the wilsonlabucsb Google account.","title":"Computers"},{"location":"poweron/#lasers","text":"The seven laser units live in the server rack next to the furnace. In their \"off\" state, the key on the front of each unit is vertical. Turn each unit on by turning each of the seven keys clockwise. Lasers are numbered 1-7, with numbers that correspond to each of the windows on the furnace chamber.","title":"Lasers"},{"location":"poweron/#laser-controller-software","text":"Each laser unit has a touchscreen that allows for full control of the laser, though we rarely use this feature and mainly control the lasers from Computer 2 using a custom Laser Controller Software built in LabVIEW. Start the software by clicking the LOKII logo (green heptagon), labled \"LOKII Laser Controller Project\". Note The software should prompt for the creation of a logfile. Otherwise, the program is not communicating correctly with the lasers and must be restarted. When doing preparation steps, feel free to save a \"dummy\" logfile, usually called \"test.txt\".","title":"Laser Controller Software"},{"location":"poweron/#translators","text":"The translator control unit is located on the server rack, above the seven laser units. The translators are then controlled using a touchscreen monitor located to the right of Computer 2. Turn the translator unit on by flipping the red switch on the top right of the translator unit. The touchscreen monitor on the computer desk should begin turning on - if not, ensure that the monitor itself is powered on.","title":"Translators"},{"location":"poweron/#pyrometer","text":"The pyrometer is a remote-sensing thermometer that measures the temperature of the molten zone on the basis of its thermal radiation spectrum. The pyrometer is controlled via software on Computer 1 called \"DataTemp MultiDrop\". The pyrometer is located on Window 4 . Open DataTemp MultiDrop software. Open an \"Application Configuration\", which loads the correct ethernet configuration as well as the previously used arrangement of data readout windows and data graphs used on the desktop. The temperature reading can be performed using 1-color or 2-color modes: Monochrome models (1-color) for standard temperature measurement applications The 1-color mode is best for measuring the temperature of targets in areas where no sighting obstructions, either solid or gaseous, exist. Such 1-color mode is also best where the target completely fills the measurement spot. Ratio models (2-color) for specific temperature measurement applications Ratio pyrometers determine the object temperature by the ratio of two separate and overlapping infrared bands. The 2-color mode is best for measuring the temperature of targets that are partially obscured, either intermittently or permanently by other objects, openings, screens, or viewing windows that reduce energy, and by dirt, smoke, or steam in the atmosphere. The 2-color mode can also be used on targets that do not completely fill the measurement spot, provided the background is much cooler than the target. Ratio pyrometers can measure and determine the object temperature in either one of both modes (1-color / 2-color), in which always 2 infrared detectors are active. See the manual from Fluke Process Instruments for more details.","title":"Pyrometer"},{"location":"poweron/#camera","text":"The camera is controlled by software on Computer 1 called \"Pylon Viewer\". Open \"Pylon Viewer\" Open Window > Devices > Baseler acA1300. Click the \"Continuous Shot\" button to enable video feed. Note The camera image is significantly darker than the pyrometer image when the furnace is not actively running. Open Window > Features - All > Acquisition Controls > Exposure Time. Use large values (100,000 ms) for setup and lower values (1,000 - 10,000 ms) during growth. Note The frame rate will suffer greatly at high exposure times. It is recommended to use no higher than 100,000 ms, else the image will be \"choppy\". If the frame rate drops to 0 frames per second (fps), simply press \"Stop\" and \"Continuous Shot\" to restart video acquisition.","title":"Camera"},{"location":"poweron/#mass-flow-controller","text":"The mass flow controller is controlled by two different programs on Computer 2 , called FlowDDE and FlowPlot . Open FlowDDE and click Communication > Open communication. Open FlowPlot and click \"Start\". Use the \"Select setpoint (%)\" menu to set a flowrate. 100% corresponds to 10 standard liters per minute (SLM) of Ar flow. For other gases, there is a conversion factor calculator available on the Bronkhorst website .","title":"Mass Flow Controller"},{"location":"poweron/#thermocouples","text":"The thermocouples are read using a thermocouple reader box which is connected to Computer 2 via USB connection. Open DP1001AM and click Setting > Port and set to COM6 (subject to change). Click \"Connect\" and all three thermocouples should provide a reading. Each reading corresponds to a region of the chamber as follows: Channel 1: Window 6 Channel 2: Window 3 Channel 3: Window 1 These ports are all at different distances from the central chamber bore as specified in the chamber drawings .","title":"Thermocouples"},{"location":"poweron/#pressure-gauge-viewer","text":"The pressure gauge at the outlet is monitored by a Logitech Webcam connected to Computer 2 . Open Logitech Software to view the camera. Physically adjust the webcam to capture at least the range 0 psi to 10,000 psi.","title":"Pressure Gauge Viewer"},{"location":"poweron/#growth-logs","text":"Open the Growth Logs folder on Google Drive. Copy an existing log and maintain the naming scheme to keep files organized. See existing logs for examples - keep a good record of growth details. Images can also be included.","title":"Growth Logs"},{"location":"poweron/#screen-recorder","text":"Both computers are equipped with OBS Studio , a free screen recording software. Open OBS Studio, and ensure that it is focused on the monitor you wish to record. Press \"Start Recording\".","title":"Screen Recorder"},{"location":"poweron/#typical-desktop-arrangement","text":"Computer 1 Left Desktop Computer 1 Right Desktop Computer 2 Desktop","title":"Typical Desktop Arrangement"},{"location":"shroud/","text":"","title":"Shroud"},{"location":"sops/","text":"SOPs Note Several of these documents are outdated. The most up-to-date SOPs are the pages on this website. HP-LFZ Furnace Manual Window Mounting Process Sample Mounting Procedure Mounting the Translators to the Adapters Low-Pressure Mass Flow Controller Details High Pressure Flow Slides High Pressure Flow SOP","title":"SOPs"},{"location":"sops/#sops","text":"Note Several of these documents are outdated. The most up-to-date SOPs are the pages on this website. HP-LFZ Furnace Manual Window Mounting Process Sample Mounting Procedure Mounting the Translators to the Adapters Low-Pressure Mass Flow Controller Details High Pressure Flow Slides High Pressure Flow SOP","title":"SOPs"},
